Repository: ViditGupta0603/BTP-OPTOELECTRONIC-PREDICTOR

# OptoStack (BTP)

Screen **perovskite absorber + ETL + HTL** stacks for junction **Type I / II / III** and **optoelectronic suitability** — not PCE.

## Features

- Free-text absorber / ETL / HTL (library suggestions via datalist)
- Junction Types + suitability verdict (**YES** / **MARGINAL** / **NO**)
- **Predicted** badges only when ML/estimate is used (no “lookup” labels in the UI)
- **χ (electron affinity) hidden** in the web UI; used internally for physics Type
- Perovskite gate — non-perovskite / contact / 2D RP–DJ absorbers are blocked
- Family rules + Vegard blend (`perovskite_rules.py`) with formula parse for FA/MA/organics
- Material libraries for absorbers, ETLs, HTLs; deterministic ML when unknown
- Optional Azure/OpenAI LLM fill via CLI (`--llm`); **off by default** in the UI

## Project structure

```
btp/
├── app.py                 # Flask web UI
├── requirements.txt
├── .env.example           # optional LLM keys (do not commit .env)
├── docs/
│   ├── OPTOSTACK_FULL_REPORT.md   # ★ advisor-ready full report
│   ├── REPORT_README.txt          # how to present / zip the report
│   ├── report_figures/            # CV figures for the full report
│   ├── TOOL_FLOWCHART.md          # runtime + training Mermaid
│   ├── TOOL_WORKFLOW.md           # operator: how to use end-to-end
│   ├── TECHNICAL_WORKFLOW.md      # engineering: pipeline & deploy
│   ├── PROJECT_DEVELOPMENT_LOG.md # chronological build history
│   ├── DATASETS.md                # dataset catalog & provenance
│   └── WORKFLOW.md                # short index → above docs
├── scripts/               # pipeline, eval, dataset builders
│   ├── predict_stack.py   # main train + predict
│   ├── cross_validate_models.py
│   ├── perovskite_rules.py
│   ├── formula_estimator.py / formula_parse.py
│   ├── literature_bands.py
│   └── …                  # see scripts/README.md
├── data/
│   ├── perovskite_*.csv   # primary libraries & stacks (~1030 stacks)
│   ├── etl_material_library.csv / htl_material_library.csv
│   ├── models/            # committed joblibs + layer_lookup.json (fast cloud cold start)
│   ├── cross_validation_report.md
│   ├── figures/           # CV PNGs (also copied to docs/report_figures/)
│   └── raw/               # curated SCAPS/DFT tables
└── research paper/        # reference PDFs
```

## Datasets

| File | Role |
|------|------|
| `data/perovskite_stack_dataset.csv` | ~1030 stacks with Type labels (SCAPS pool + expansion + CdTe training-only) |
| `data/perovskite_absorber_library.csv` | ~1764 absorber Eg (+ χ with `chi_source`) |
| `data/etl_material_library.csv` / `htl_material_library.csv` | Contact Eg+χ |
| `data/layer_properties.csv` | Unified layer table (from enrich) |
| `data/perovskite_test_set_literature.csv` | Literature Eg validation set |
| `data/models/layer_lookup.json` | Runtime Eg/χ lookup |

**Verified vs estimated:** stack Types and many Eg values come from peer-reviewed SCAPS/DFT tables. Absorber χ may be literature (`literature_SCAPS`) or estimated (`ml_plus_family_prior`, …) — estimated χ is for **screening only**. Full provenance: [docs/DATASETS.md](docs/DATASETS.md).

## Pipeline

### Prediction (runtime)

1. **Perovskite gate** — block non-absorber / non-perovskite formulas  
2. Resolve layers from **library lookup** (Eg; χ internally)  
3. If complete → **physics Type** from band edges (`compute_from_Eg_chi`)  
4. Else **formula estimator** (family/Vegard + ML) for missing Eg/χ → physics Type when possible  
5. Else **Type-ML** from names + Eg  
6. Optional `--llm` fills gaps, then recompute  
7. Map Types → **suitability** (YES / MARGINAL / NO)

### Train / enrich

```bash
python scripts/enrich_chi_dataset.py   # χ + ETL/HTL libs + layer properties
python scripts/predict_stack.py --train
```

Produces `data/models/perovskite_eg_regressor.joblib`, `stack_type_classifier.joblib`, `layer_lookup.json`.

Detail: [docs/TOOL_WORKFLOW.md](docs/TOOL_WORKFLOW.md) · [docs/TECHNICAL_WORKFLOW.md](docs/TECHNICAL_WORKFLOW.md).

## Suitability rules

From absorber–ETL and absorber–HTL Types (**not** a PCE model):

| Verdict | Rule |
|---------|------|
| **YES** | Both interfaces Type I or Type II |
| **MARGINAL** | Exactly one Type III |
| **NO** | Both Type III (or Type missing → UNKNOWN) |

## How to interpret results

| Signal | Trust for pre-DFT triage? |
|--------|---------------------------|
| Physics method + known contacts, no `predicted` badges | Highest — band-edge Type from curated values |
| `predicted` Eg/Type or low confidence / OOD caution | Screening only — verify before heavy DFT/SCAPS |
| **YES** suitability | Both junctions look Type I/II — worth deeper sim |
| **MARGINAL** / **NO** | At least one broken-gap interface — redesign contacts or check χ/Eg assumptions |
| Blocked / not perovskite | Outside project scope |

Use OptoStack to **rank and reject** stacks quickly; confirm promising YES cases with literature χ/Eg and device simulation.

File: data/raw/verified_expansion_absorbers.csv
material,Eg_eV,chi_eV,perovskite_family,material_class,source_doi,source_paper,notes
CH3NH3PbI3,1.55,3.90,ABX3_organic_inorganic_halide,lead_halide_perovskite_absorber,10.1038/nature12340,"Liu et al. Nature 2013 — MAPbI3; χ≈3.9 eV SCAPS/UPS consensus (Minemoto/Murata family)"
HC(NH2)2PbI3,1.48,3.90,ABX3_organic_inorganic_halide,lead_halide_perovskite_absorber,10.1038/ncomms7382,"Eperon et al. Nat Commun 2015 — FAPbI3 α-phase; χ≈3.9 eV device-table consensus"
CsPbI3,1.73,3.95,ABX3_lead_halide_perovskite,lead_halide_perovskite_absorber,10.3390/physchem5010003,"Suto et al. PhysChem 2025 — α-CsPbI3; χ≈3.95 eV SCAPS/device consensus"
CsPbBr3,2.36,3.80,ABX3_lead_halide_perovskite,lead_halide_perovskite_absorber,10.1039/D3CP05956A,"Zhang et al. PCCP 2024 — CsPbBr3 optical gap; χ≈3.80 eV halide-shifted vs iodide"
HC(NH2)2SnI3,1.35,3.90,ABX3_tin_halide,lead_free_halide_perovskite,10.1002/aenm.201802488,"Milot et al. Adv Energy Mater 2018 — FASnI3 optical gap 1.35 eV; χ≈3.9 eV tin-halide prior"
CsSnI3,1.30,3.62,ABX3_tin_halide,lead_free_halide_perovskite,10.1021/ja301539s,"Chung et al. JACS 2012 — black CsSnI3; χ≈3.62 eV SCAPS/device consensus"
CsSnBr3,1.75,3.90,ABX3_tin_halide,lead_free_halide_perovskite,10.1021/ja301539s,"CsSnBr3 optical/SCAPS gap ≈1.75 eV (Sn-halide Br end-member vs CsSnI3); χ≈3.9 eV"
Cs2AgBiBr6,2.19,3.86,A2BBX6_halide_double,halide_double_perovskite_absorber,10.1021/acs.chemmater.5b04231,"McClure et al. Chem Mater 2016 — Eg 2.19 eV; χ 3.86 eV (DOI 10.1039/D0TA07145E)"
Cs2SnI6,1.35,4.80,A2BX6_vacancy_ordered,vacancy_ordered_halide_double_perovskite,10.1021/acs.chemmater.9b03267,"Karim et al. Chem Mater 2019 — Eg 1.35 eV; EA 4.8 eV (DOI 10.1021/acs.chemmater.6b00433)"
Cs2TiI6,1.58,4.00,A2BX6_vacancy_ordered,vacancy_ordered_halide_double_perovskite,10.1021/jacs.7b09379,"Xiao/Ju A2TiI6 family — Eg≈1.58 eV; χ=4.0 like K2TiI6"
K2GeI6,1.28,4.05,A2BX6_halide_double_perovskite,vacancy_ordered_halide_double_perovskite,10.1007/s44291-026-00245-4,"Raj et al. Discover Electronics 2026 — DFT Eg 1.28 eV; χ family prior 4.05"

File: data/raw/verified_experimental_absorbers.csv
material,absorber_band_gap_eV,chi_eV,phase,a_site,b1_site,x_site,gap_method,functional,gap_type,material_class,perovskite_family,record_type,source_doi,source_paper,holdout_ml
CH3NH3SnI3,1.30,,tetragonal,CH3NH3,Sn,I,experimental_optical,UV-Vis,fundamental_optical,lead_free_halide_perovskite,ABX3_tin_halide,verified_external,10.1002/pssa.201900209,Flash-evaporated MASnI3 film optical gap 1.3 eV (Phys. Status Solidi A 2019),0
HC(NH2)2SnI3,1.35,,cubic,HC(NH2)2,Sn,I,experimental_optical,UV-Vis,fundamental_optical,lead_free_halide_perovskite,ABX3_tin_halide,verified_external,10.1002/aenm.201802488,FASnI3 undoped RT optical gap 1.35 eV (Milot et al. Adv Energy Mater 2018),0
CsSnI3,1.30,3.62,orthorhombic,Cs,Sn,I,experimental_optical,UV-Vis,fundamental_optical,lead_free_halide_perovskite,ABX3_tin_halide,verified_external,10.1021/ja301539s,Black orthorhombic CsSnI3 optical gap 1.3 eV (Chung et al. JACS 2012); χ≈3.62 eV SCAPS/device-table consensus,0
CsGeI3,1.60,,rhombohedral,Cs,Ge,I,experimental_optical,UV-Vis,fundamental_optical,lead_free_halide_perovskite,ABX3_germanium_halide,verified_external,10.1021/jacs.5b01025,Direct gap 1.6 eV for CsGeI3 (Stoumpos et al. JACS 2015),0
CH3NH3GeI3,1.90,,trigonal,CH3NH3,Ge,I,experimental_optical,UV-Vis,fundamental_optical,lead_free_halide_perovskite,ABX3_germanium_halide,verified_external,10.1021/jacs.5b01025,Direct gap 1.9 eV for MAGeI3 (Stoumpos et al. JACS 2015),0
HC(NH2)2GeI3,2.20,,trigonal,HC(NH2)2,Ge,I,experimental_optical,UV-Vis,fundamental_optical,lead_free_halide_perovskite,ABX3_germanium_halide,verified_external,10.1021/jacs.5b01025,Direct gap 2.2 eV for FAGeI3 (Stoumpos et al. JACS 2015),1
Cs2AgInCl6,3.23,,cubic,Cs,Ag/In,Cl,experimental_optical,UV-Vis,fundamental_optical,halide_double_perovskite_absorber,A2BBX6_halide_double,verified_external,10.1039/c7ta04690a,Experimental optical gap 3.23 eV (Zhou et al. J Mater Chem A 2017),0
Cs2AgBiBr6,2.19,3.86,cubic,Cs,Ag/Bi,Br,experimental_optical,diffuse_reflectance,indirect_optical,halide_double_perovskite_absorber,A2BBX6_halide_double,verified_external,10.1021/acs.chemmater.5b04231,Diffuse-reflectance gap 2.19 eV (McClure et al. Chem Mater 2016); known indirect; chi from DOI 10.1039/D0TA07145E,0
Cs2AgBiCl6,2.77,,cubic,Cs,Ag/Bi,Cl,experimental_optical,diffuse_reflectance,fundamental_optical,halide_double_perovskite_absorber,A2BBX6_halide_double,verified_external,10.1021/acs.chemmater.5b04231,Diffuse-reflectance gap 2.77 eV (McClure et al. Chem Mater 2016),0
Cs2SnI6,1.35,4.80,cubic,Cs,Sn,I,experimental_optical,Tauc,fundamental_optical,vacancy_ordered_halide_double_perovskite,A2BX6_vacancy_ordered,verified_external,10.1021/acs.chemmater.9b03267,Tauc optical gap 1.35 eV (Karim et al. Chem Mater 2019); EA 4.8 eV DOI 10.1021/acs.chemmater.6b00433,0
Cs2SnBr6,3.23,,cubic,Cs,Sn,Br,experimental_optical,Tauc,fundamental_optical,vacancy_ordered_halide_double_perovskite,A2BX6_vacancy_ordered,verified_external,10.1021/acs.chemmater.9b03267,Tauc optical gap 3.23 eV (Karim et al. Chem Mater 2019),0
Cs2SnCl6,4.89,,cubic,Cs,Sn,Cl,experimental_optical,Tauc,fundamental_optical,vacancy_ordered_halide_double_perovskite,A2BX6_vacancy_ordered,verified_external,10.1021/acs.chemmater.9b03267,Tauc optical gap 4.89 eV (Karim et al. Chem Mater 2019),0
Cs2TiBr6,1.88,4.00,cubic,Cs,Ti,Br,experimental_optical,UV-Vis,fundamental_optical,vacancy_ordered_halide_double_perovskite,A2BX6_vacancy_ordered,verified_external,10.1002/crat.202200150,Indirect optical gap 1.88 eV (Crystal Res Technol 2022); χ=4.0 aligned to A2TiX6 SCAPS family,0
Cs2TiCl6,2.90,4.05,cubic,Cs,Ti,Cl,literature_optical,family_prior_Xiao,fundamental_optical,vacancy_ordered_halide_double_perovskite,A2BX6_vacancy_ordered,verified_external,10.1021/acsenergylett.7b01167,Cs2TiCl6 optical Eg≈2.9 eV (Xiao/Ju Ti A2BX6 halide ladder; I≪Br≪Cl); χ≈4.05,0
K2TiBr6,1.85,4.00,cubic,K,Ti,Br,literature_optical,family_prior_Xiao,fundamental_optical,vacancy_ordered_halide_double_perovskite,A2BX6_vacancy_ordered,verified_external,10.1021/jacs.7b09379,K2TiBr6 Eg≈1.85 eV (A2TiX6 halide ladder from K2TiI6=1.61),0
K2TiCl6,2.85,4.05,cubic,K,Ti,Cl,literature_optical,family_prior_Xiao,fundamental_optical,vacancy_ordered_halide_double_perovskite,A2BX6_vacancy_ordered,verified_external,10.1021/jacs.7b09379,K2TiCl6 Eg≈2.85 eV (A2TiX6 Cl end-member),0
Rb2TiBr6,1.86,4.00,cubic,Rb,Ti,Br,literature_optical,family_prior_Xiao,fundamental_optical,vacancy_ordered_halide_double_perovskite,A2BX6_vacancy_ordered,verified_external,10.1021/jacs.7b09379,Rb2TiBr6 Eg≈1.86 eV (A2TiX6 halide ladder),0
Rb2TiCl6,2.88,4.05,cubic,Rb,Ti,Cl,literature_optical,family_prior_Xiao,fundamental_optical,vacancy_ordered_halide_double_perovskite,A2BX6_vacancy_ordered,verified_external,10.1021/jacs.7b09379,Rb2TiCl6 Eg≈2.88 eV (A2TiX6 Cl end-member),0
Cs2PdBr6,1.67,,cubic,Cs,Pd,Br,literature_optical,HSE_family,fundamental_optical,vacancy_ordered_halide_double_perovskite,A2BX6_vacancy_ordered,verified_external,10.1021/acs.chemmater.7b02905,Cs2PdBr6 optical/HSE gap ≈1.67 eV (Pd A2BX6),0
Cs2PdI6,1.20,,cubic,Cs,Pd,I,literature_optical,HSE_family,fundamental_optical,vacancy_ordered_halide_double_perovskite,A2BX6_vacancy_ordered,verified_external,10.1021/acs.chemmater.7b02905,Cs2PdI6 Eg≈1.20 eV (Pd A2BX6 iodide < bromide),0
Cs2PdCl6,2.40,,cubic,Cs,Pd,Cl,literature_optical,HSE_family,fundamental_optical,vacancy_ordered_halide_double_perovskite,A2BX6_vacancy_ordered,verified_external,10.1021/acs.chemmater.7b02905,Cs2PdCl6 Eg≈2.40 eV (Pd A2BX6 chloride),0
Cs2PtI6,1.40,,cubic,Cs,Pt,I,literature_optical,HSE_family,fundamental_optical,vacancy_ordered_halide_double_perovskite,A2BX6_vacancy_ordered,verified_external,10.1021/acs.chemmater.7b02905,Cs2PtI6 Eg≈1.40 eV (Pt A2BX6 iodide),0
Cs2PtBr6,1.95,,cubic,Cs,Pt,Br,literature_optical,HSE_family,fundamental_optical,vacancy_ordered_halide_double_perovskite,A2BX6_vacancy_ordered,verified_external,10.1021/acs.chemmater.7b02905,Cs2PtBr6 Eg≈1.95 eV (Pt A2BX6 bromide),0
Cs2PtCl6,2.70,,cubic,Cs,Pt,Cl,literature_optical,HSE_family,fundamental_optical,vacancy_ordered_halide_double_perovskite,A2BX6_vacancy_ordered,verified_external,10.1021/acs.chemmater.7b02905,Cs2PtCl6 Eg≈2.70 eV (Pt A2BX6 chloride),0
Cs3Sb2I9,2.05,,layered,Cs,Sb,I,experimental_optical,UV-Vis,fundamental_optical,cs3sb2x9_perovskite_inspired,A3B2X9,verified_external,10.1021/acs.chemmater.5b01989,Layered Cs3Sb2I9 thin-film optical gap 2.05 eV (Saparov et al. Chem Mater 2015),0
Cs3Sb2Br9,2.85,,layered,Cs,Sb,Br,experimental_optical,UV-Vis,fundamental_optical,cs3sb2x9_perovskite_inspired,A3B2X9,verified_external,10.1021/acsami.1c07839,CVD Cs3Sb2Br9 microplates band gap ~2.85 eV (ACS Appl Mater Interfaces 2021),0
Cs3Bi2I9,2.00,,layered,Cs,Bi,I,experimental_optical,UV-Vis,fundamental_optical,cs3bi2x9_perovskite_inspired,A3B2X9,verified_external,10.1002/asia.202000680,Cs3Bi2I9 optical gap 2.0 eV (Ahmad et al. Chem Asian J 2020),0
Rb2AgBiI6,1.98,,cubic,Rb,Ag/Bi,I,experimental_optical,UV-Vis,fundamental_optical,halide_double_perovskite_absorber,A2BBX6_halide_double,verified_external,10.30919/esmm5f1042,Rb2AgBiI6 film optical gap ~1.98 eV (ES Materials & Manufacturing),0
FA0.83Cs0.17PbI3,1.56,,cubic,FA/Cs,Pb,I,experimental_optical,UV-Vis,fundamental_optical,lead_halide_perovskite_absorber,ABX3_mixed_A_site,verified_external,10.1021/acsami.2c14658,Co-evaporated FA0.83Cs0.17PbI3 bandgap ~1.56 eV (Yuan et al. ACS Appl Mater Interfaces 2023),1
K2TiI6,1.61,4.00,cubic,K,Ti,I,SCAPS_literature_table,literature_chi_Eg,fundamental_optical,vacancy_ordered_halide_double_perovskite,A2BX6_vacancy_ordered,verified_external,10.1038/s41598-025-98351-y,K2TiI6 SCAPS Eg=1.61 χ=4.0 (Xiao A2TiI6 vacancy-ordered family),0
Cs2TiI6,1.58,4.00,cubic,Cs,Ti,I,literature_optical,family_prior_Xiao,fundamental_optical,vacancy_ordered_halide_double_perovskite,A2BX6_vacancy_ordered,verified_external,10.1021/jacs.7b09379,Cs2TiI6 optical Eg≈1.58 eV (Xiao/Ju A2TiI6; 1.56–1.65 eV — distinct from Cs2TiBr6≈1.88); χ=4.0 like K2TiI6,0
Rb2TiI6,1.60,4.00,cubic,Rb,Ti,I,literature_optical,family_prior_Xiao,fundamental_optical,vacancy_ordered_halide_double_perovskite,A2BX6_vacancy_ordered,verified_external,10.1021/jacs.7b09379,Rb2TiI6 Eg≈1.60 eV (Xiao A2TiI6 iodide family; between K/Cs iodides); χ=4.0 like K2TiI6,0

File: data/raw/verified_lead_halide_perovskites.csv
material,absorber_band_gap_eV,phase,a_site,b1_site,x_site,gap_method,functional,gap_type,material_class,perovskite_family,record_type,source_doi,source_paper
CsPbI3,1.73,cubic,Cs,Pb,I,experimental_optical,UV-Vis_Tauc,fundamental_optical,lead_halide_perovskite_absorber,ABX3_lead_halide_perovskite,verified_external,10.3390/physchem5010003,"Suto et al. PhysChem 2025 — α-CsPbI3 photoactive phase"
CsPbBr3,2.36,cubic,Cs,Pb,Br,experimental_optical,UV-Vis_Tauc,fundamental_optical,lead_halide_perovskite_absorber,ABX3_lead_halide_perovskite,verified_external,10.1039/D3CP05956A,"Zhang et al. Phys Chem Chem Phys 2024 — CsPbBr3 nanocrystals optical gap"
CsPbCl3,2.98,cubic,Cs,Pb,Cl,experimental_optical,UV-Vis_Tauc,fundamental_optical,lead_halide_perovskite_absorber,ABX3_lead_halide_perovskite,verified_external,10.1039/D3CP05956A,"Zhang et al. Phys Chem Chem Phys 2024 — CsPbCl3 nanocrystals optical gap"
CH3NH3PbI3,1.55,tetragonal,CH3NH3,Pb,I,experimental_optical,UV-Vis_Tauc,fundamental_optical,lead_halide_perovskite_absorber,ABX3_organic_inorganic_halide,verified_external,10.1038/nature12340,"Liu et al. Nature 2013 — MAPbI3 thin-film perovskite solar cell"
HC(NH2)2PbI3,1.48,cubic,HC(NH2)2,Pb,I,experimental_optical,UV-Vis_Tauc,fundamental_optical,lead_halide_perovskite_absorber,ABX3_organic_inorganic_halide,verified_external,10.1038/ncomms7382,"Eperon et al. Nat Commun 2015 — FAPbI3 α-phase"
RbPbI3,2.10,orthorhombic,Rb,Pb,I,experimental_optical,UV-Vis_Tauc,fundamental_optical,lead_halide_perovskite_absorber,ABX3_lead_halide_perovskite,verified_external,10.1021/acs.chemmater.5b02716,"Endres et al. Chem Mater 2015 — RbPbI3 bulk optical gap"
CH3NH3PbBr3,2.32,cubic,CH3NH3,Pb,Br,experimental_optical,UV-Vis_Tauc,fundamental_optical,lead_halide_perovskite_absorber,ABX3_organic_inorganic_halide,verified_external,10.1038/ncomms7228,"Schmidt et al. Nat Commun 2014 — MAPbBr3 single crystals"
CH3NH3PbCl3,2.88,cubic,CH3NH3,Pb,Cl,experimental_optical,UV-Vis_Tauc,fundamental_optical,lead_halide_perovskite_absorber,ABX3_organic_inorganic_halide,verified_external,10.1038/ncomms7228,"Schmidt et al. Nat Commun 2014 — MAPbCl3 single crystals"
HC(NH2)2PbBr3,2.23,cubic,HC(NH2)2,Pb,Br,experimental_optical,UV-Vis_Tauc,fundamental_optical,lead_halide_perovskite_absorber,ABX3_organic_inorganic_halide,verified_external,10.1038/ncomms7382,"Eperon et al. Nat Commun 2015 — FAPbBr3"
CsPbI2Br,2.00,cubic,Cs,Pb,I/Br,experimental_optical,UV-Vis_Tauc,fundamental_optical,lead_halide_perovskite_absorber,ABX3_mixed_halide,verified_external,10.1039/D5CC00735F,"Borriello et al. Chem Commun 2025 — CsPb(I2Br)3 Vegard-series optical gap"
CsPbBr2Cl,2.65,cubic,Cs,Pb,Br/Cl,experimental_optical,UV-Vis_Tauc,fundamental_optical,lead_halide_perovskite_absorber,ABX3_mixed_halide,verified_external,10.1039/D5CC00735F,"Borriello et al. Chem Commun 2025 — CsPb(Br2Cl)3 Vegard-series optical gap"
CsPbBrI2,1.92,cubic,Cs,Pb,I/Br,experimental_optical,UV-Vis_Tauc,fundamental_optical,lead_halide_perovskite_absorber,ABX3_mixed_halide,verified_external,10.1039/D5CC00735F,"Borriello et al. Chem Commun 2025 — CsPb(BrI2)3 Vegard-series optical gap"
CsPbBr2I,2.11,cubic,Cs,Pb,I/Br,experimental_optical,UV-Vis_Tauc,fundamental_optical,lead_halide_perovskite_absorber,ABX3_mixed_halide,verified_external,10.1039/D5CC00735F,"Borriello et al. Chem Commun 2025 — CsPb(Br2I)3 Vegard-series optical gap"
CsPbClBr2,2.51,cubic,Cs,Pb,Cl/Br,experimental_optical,UV-Vis_Tauc,fundamental_optical,lead_halide_perovskite_absorber,ABX3_mixed_halide,verified_external,10.1039/D5CC00735F,"Borriello et al. Chem Commun 2025 — CsPb(ClBr2)3 Vegard-series optical gap"
CsPbCl2Br,2.74,cubic,Cs,Pb,Cl/Br,experimental_optical,UV-Vis_Tauc,fundamental_optical,lead_halide_perovskite_absorber,ABX3_mixed_halide,verified_external,10.1039/D5CC00735F,"Borriello et al. Chem Commun 2025 — CsPb(Cl2Br)3 Vegard-series optical gap"
