Repository: ViditGupta0603/BTP-OPTOELECTRONIC-PREDICTOR

# OptoStack (BTP)

Screen **perovskite absorber + ETL + HTL** stacks for junction **Type I / II / III** and **optoelectronic suitability** — not PCE.

## Features

- Free-text absorber / ETL / HTL (library suggestions via datalist)
- Junction Types + suitability verdict (**YES** / **MARGINAL** / **NO**)
- **Predicted** badges only when ML/estimate is used (no “lookup” labels in the UI)
- **χ (electron affinity) hidden** in the web UI; used internally for physics Type
- Perovskite gate — non-perovskite / contact / 2D RP–DJ absorbers are blocked
- Family rules + Vegard blend (`perovskite_rules.py`) with formula parse for FA/MA/organics
- Material libraries for absorbers, ETLs, HTLs; deterministic ML when unknown
- Optional Azure/OpenAI LLM fill via CLI (`--llm`); **off by default** in the UI

## Project structure

```
btp/
├── app.py                 # Flask web UI
├── requirements.txt
├── .env.example           # optional LLM keys (do not commit .env)
├── docs/
│   ├── OPTOSTACK_FULL_REPORT.md   # ★ advisor-ready full report
│   ├── REPORT_README.txt          # how to present / zip the report
│   ├── report_figures/            # CV figures for the full report
│   ├── TOOL_FLOWCHART.md          # runtime + training Mermaid
│   ├── TOOL_WORKFLOW.md           # operator: how to use end-to-end
│   ├── TECHNICAL_WORKFLOW.md      # engineering: pipeline & deploy
│   ├── PROJECT_DEVELOPMENT_LOG.md # chronological build history
│   ├── DATASETS.md                # dataset catalog & provenance
│   └── WORKFLOW.md                # short index → above docs
├── scripts/               # pipeline, eval, dataset builders
│   ├── predict_stack.py   # main train + predict
│   ├── cross_validate_models.py
│   ├── perovskite_rules.py
│   ├── formula_estimator.py / formula_parse.py
│   ├── literature_bands.py
│   └── …                  # see scripts/README.md
├── data/
│   ├── perovskite_*.csv   # primary libraries & stacks (~1030 stacks)
│   ├── etl_material_library.csv / htl_material_library.csv
│   ├── models/            # committed joblibs + layer_lookup.json (fast cloud cold start)
│   ├── cross_validation_report.md
│   ├── figures/           # CV PNGs (also copied to docs/report_figures/)
│   └── raw/               # curated SCAPS/DFT tables
└── research paper/        # reference PDFs
```

## Datasets

| File | Role |
|------|------|
| `data/perovskite_stack_dataset.csv` | ~1030 stacks with Type labels (SCAPS pool + expansion + CdTe training-only) |
| `data/perovskite_absorber_library.csv` | ~1764 absorber Eg (+ χ with `chi_source`) |
| `data/etl_material_library.csv` / `htl_material_library.csv` | Contact Eg+χ |
| `data/layer_properties.csv` | Unified layer table (from enrich) |
| `data/perovskite_test_set_literature.csv` | Literature Eg validation set |
| `data/models/layer_lookup.json` | Runtime Eg/χ lookup |

**Verified vs estimated:** stack Types and many Eg values come from peer-reviewed SCAPS/DFT tables. Absorber χ may be literature (`literature_SCAPS`) or estimated (`ml_plus_family_prior`, …) — estimated χ is for **screening only**. Full provenance: [docs/DATASETS.md](docs/DATASETS.md).

## Pipeline

### Prediction (runtime)

1. **Perovskite gate** — block non-absorber / non-perovskite formulas  
2. Resolve layers from **library lookup** (Eg; χ internally)  
3. If complete → **physics Type** from band edges (`compute_from_Eg_chi`)  
4. Else **formula estimator** (family/Vegard + ML) for missing Eg/χ → physics Type when possible  
5. Else **Type-ML** from names + Eg  
6. Optional `--llm` fills gaps, then recompute  
7. Map Types → **suitability** (YES / MARGINAL / NO)

### Train / enrich

```bash
python scripts/enrich_chi_dataset.py   # χ + ETL/HTL libs + layer properties
python scripts/predict_stack.py --train
```

Produces `data/models/perovskite_eg_regressor.joblib`, `stack_type_classifier.joblib`, `layer_lookup.json`.

Detail: [docs/TOOL_WORKFLOW.md](docs/TOOL_WORKFLOW.md) · [docs/TECHNICAL_WORKFLOW.md](docs/TECHNICAL_WORKFLOW.md).

## Suitability rules

From absorber–ETL and absorber–HTL Types (**not** a PCE model):

| Verdict | Rule |
|---------|------|
| **YES** | Both interfaces Type I or Type II |
| **MARGINAL** | Exactly one Type III |
| **NO** | Both Type III (or Type missing → UNKNOWN) |

## How to interpret results

| Signal | Trust for pre-DFT triage? |
|--------|---------------------------|
| Physics method + known contacts, no `predicted` badges | Highest — band-edge Type from curated values |
| `predicted` Eg/Type or low confidence / OOD caution | Screening only — verify before heavy DFT/SCAPS |
| **YES** suitability | Both junctions look Type I/II — worth deeper sim |
| **MARGINAL** / **NO** | At least one broken-gap interface — redesign contacts or check χ/Eg assumptions |
| Blocked / not perovskite | Outside project scope |

Use OptoStack to **rank and reject** stacks quickly; confirm promising YES cases with literature χ/Eg and device simulation.

File: data/etl_material_library.csv
material,Eg_eV,chi_eV,chi_source,layer_role,material_class,record_type,source_doi,source_paper,source_table
CdS,2.4000,4.1800,literature_SCAPS,etl,contact_layer,etl_library,10.1038/s41598-024-81797-x,CsPbZnIBr2 SCAPS device tables,Table 1
CdZnS,3.2000,4.2000,literature_SCAPS,etl,contact_layer,etl_library,10.1038/s41598-025-98351-y,K2TiI6 SCAPS device tables,Table 1
LBSO,3.1200,4.4000,literature_SCAPS,etl,contact_layer,etl_library,10.1038/s41598-025-98351-y,K2TiI6 SCAPS device tables,Table 1
Nb2O5,3.4600,4.3300,literature_SCAPS,etl,contact_layer,etl_library,10.1038/s41598-025-98351-y,K2TiI6 SCAPS device tables,Table 1
PC60BM,1.8000,4.2000,literature_SCAPS,etl,contact_layer,etl_library,10.1038/s41598-025-98351-y,K2TiI6 SCAPS device tables,Table 1
PCBM,2.0000,3.9000,literature_SCAPS,etl,contact_layer,etl_library,10.1007/s11082-026-08738-y,BeSiP2 SCAPS device tables,Table 1
SnO2,3.6000,3.9000,literature_SCAPS,etl,contact_layer,etl_library,10.1007/s11082-026-08738-y,BeSiP2 SCAPS device tables,Table 1
SnS2,1.8500,4.2600,literature_SCAPS,etl,contact_layer,etl_library,10.1038/s41598-024-81797-x,CsPbZnIBr2 SCAPS device tables,Table 1
TiO2,3.4000,4.0000,literature_SCAPS,etl,contact_layer,etl_library,10.1007/s11082-026-08738-y,BeSiP2 SCAPS device tables,Table 1
WS2,1.8000,3.9500,literature_SCAPS,etl,contact_layer,etl_library,10.1007/s11082-026-08738-y,BeSiP2 SCAPS device tables,Table 1
ZnO,3.3000,4.0000,literature_SCAPS,etl,contact_layer,etl_library,10.1038/s41598-024-81797-x,CsPbZnIBr2 SCAPS device tables,Table 1
BaSnO3,3.1200,4.4000,literature_SCAPS,etl,contact_layer,etl_library,10.1038/s41598-025-98351-y,K2TiI6 SCAPS device tables,Table 1
C60,1.7000,3.9000,literature_SCAPS,etl,contact_layer,verified_contact,10.1007/s11082-026-08738-y,Fullerene ETL family; Eg/χ aligned with PCBM SCAPS parameters in BeSiP2 tables,Table 1 family
ZnSe,2.8100,4.0900,literature_SCAPS,etl,contact_layer,verified_contact,10.1038/s41598-025-98351-y,K2TiI6 SCAPS device tables (ZnSe ETL),Table 1

File: data/htl_material_library.csv
material,Eg_eV,chi_eV,chi_source,layer_role,material_class,record_type,source_doi,source_paper,source_table
C6PcH2,1.6000,3.7000,literature_SCAPS,htl,contact_layer,htl_library,10.1038/s41598-025-98351-y,K2TiI6 SCAPS device tables,Table 2
C6TBTAPH2,1.5900,3.5800,literature_SCAPS,htl,contact_layer,htl_library,10.1038/s41598-025-98351-y,K2TiI6 SCAPS device tables,Table 2
CFTS,1.3000,3.3000,literature_SCAPS,htl,contact_layer,htl_library,10.1016/j.nxmate.2026.102491,Cs3Sb2Br9 SCAPS device tables,Table 1
CNTS,1.7400,3.8700,literature_SCAPS,htl,contact_layer,htl_library,10.1038/s41598-024-81797-x,CsPbZnIBr2 SCAPS device tables,Table 2
Cu2Te,1.1800,4.2000,literature_SCAPS,htl,contact_layer,htl_library,10.1038/s41598-024-81797-x,CsPbZnIBr2 SCAPS device tables,Table 2
CuAlO2,3.4600,2.5000,literature_SCAPS,htl,contact_layer,htl_library,10.1038/s41598-025-98351-y,K2TiI6 SCAPS device tables,Table 2
CuI,3.1000,2.1000,literature_SCAPS,htl,contact_layer,htl_library,10.1007/s11082-026-08738-y,BeSiP2 SCAPS device tables,Table 2
CuSCN,3.6000,1.7000,literature_SCAPS,htl,contact_layer,htl_library,10.1007/s11082-026-08738-y,BeSiP2 SCAPS device tables,Table 2
D-PBTTT-14,2.1600,3.2000,literature_SCAPS,htl,contact_layer,htl_library,10.1038/s41598-025-98351-y,K2TiI6 SCAPS device tables,Table 2
GaAs,1.4200,4.0700,literature_SCAPS,htl,contact_layer,htl_library,10.1038/s41598-024-81797-x,CsPbZnIBr2 SCAPS device tables,Table 2
MEH-PPV,2.1000,2.8000,literature_SCAPS,htl,contact_layer,htl_library,10.1038/s41598-024-81797-x,CsPbZnIBr2 SCAPS device tables,Table 2
MoO3,3.0000,2.3000,literature_SCAPS,htl,contact_layer,htl_library,10.1038/s41598-025-98351-y,K2TiI6 SCAPS device tables,Table 2
MoS2,1.2900,4.2000,literature_SCAPS,htl,contact_layer,htl_library,10.1038/s41598-024-81797-x,CsPbZnIBr2 SCAPS device tables,Table 2
MWCNTs,1.5500,3.6400,literature_SCAPS,htl,contact_layer,htl_library,10.1038/s41598-025-98351-y,K2TiI6 SCAPS device tables,Table 2
NiCo2O4,2.3000,3.4800,literature_SCAPS,htl,contact_layer,htl_library,10.1038/s41598-025-98351-y,K2TiI6 SCAPS device tables,Table 2
NiO,3.6000,1.8000,literature_SCAPS,htl,contact_layer,htl_library,10.1007/s11082-026-08738-y,BeSiP2 SCAPS device tables,Table 2
nPB,2.4000,3.0000,literature_SCAPS,htl,contact_layer,htl_library,10.1038/s41598-025-98351-y,K2TiI6 SCAPS device tables,Table 2
PTAA,2.9600,2.3000,literature_SCAPS,htl,contact_layer,htl_library,10.1038/s41598-025-98351-y,K2TiI6 SCAPS device tables,Table 2
TiO2:N,3.0000,2.2000,literature_SCAPS,htl,contact_layer,htl_library,10.1038/s41598-025-98351-y,K2TiI6 SCAPS device tables,Table 2
V2O5,2.2000,3.4000,literature_SCAPS,htl,contact_layer,htl_library,10.1007/s11082-026-08738-y,BeSiP2 SCAPS device tables,Table 2
Zn3P2,1.5000,4.2000,literature_SCAPS,htl,contact_layer,htl_library,10.1038/s41598-024-81797-x,CsPbZnIBr2 SCAPS device tables,Table 2
ZnTe,2.2500,3.7300,literature_SCAPS,htl,contact_layer,htl_library,10.1038/s41598-024-81797-x,CsPbZnIBr2 SCAPS device tables,Table 2
Spiro-OMeTAD,3.0000,2.0500,literature_SCAPS,htl,contact_layer,verified_contact,10.1016/j.solener.2014.09.049,Minemoto & Murata Solar Energy 2014 — SCAPS perovskite device parameters,Table 1
CuPc,1.7000,3.5000,literature_SCAPS,htl,contact_layer,verified_contact,10.1038/s41598-025-98351-y,Aligned to phthalocyanine HTL family in K2TiI6 SCAPS tables (C6PcH2 Eg=1.6 χ=3.7); CuPc SCAPS-typical Eg=1.7 χ=3.5,Table 2 family

File: data/perovskite_verification_summary.csv
scope,material,status,Eg_dataset_eV,confidence,web_check,flags
stack_layer,Al2O3,PASS,8.8,high,wide-gap insulator optical Eg≈8.8 / χ≈1.35 (Robertson),
stack_layer,C6PcH2,PASS,1.6,low,Paper4 table,
stack_layer,C6TBTAPH2,PASS,1.59,low,Paper4 table,
stack_layer,CFTS,PASS,1.3,medium,Cu2FeSnS4 SCAPS ~1.3 eV,
stack_layer,CH3NH3PbI3,PASS,1.55,high,MAPbI3 optical ~1.55; χ≈3.9,
stack_layer,CNTS,PASS,1.74,medium,Cu2NiSnS4-family SCAPS,
stack_layer,CdS,PASS,2.4,high,expt ~2.4,
stack_layer,CdTe,PASS,1.547,high,bulk CdTe ~1.5 eV; paper DFT 1.547 — training-only stacks,
stack_layer,CdZnS,PASS,3.2,high,Paper4 SCAPS,
stack_layer,Cs2AgBiBr6,PASS,2.19,high,McClure optical 2.19; χ≈3.86,
stack_layer,Cs3Sb2Br9,PASS,1.952,high,HSE/SCAPS ~1.95–2.0; optical nano often higher,
stack_layer,CsPb0.625Zn0.375IBr2,PASS,1.05,medium,source SCAPS Table1; Cs-Pb-halide family ~1 eV,
stack_layer,CsPbI3,PASS,1.73,high,α-CsPbI3 ~1.73,
stack_layer,CsSnBr3,PASS,1.75,medium,CsSnBr3 optical/SCAPS ~1.75,
stack_layer,Cu2Te,PASS,1.18,low,CsPb Table2,
stack_layer,CuAlO2,PASS,3.46,high,delafossite ~3.5,
stack_layer,CuI,PASS,3.1,medium,CuI HTL SCAPS,
stack_layer,CuSCN,PASS,3.6,medium,CuSCN HTL SCAPS,
stack_layer,D-PBTTT-14,PASS_PAPER,2.16,paper_primary,No separate web range keyed; taken from cited SCAPS/paper table,
stack_layer,GaAs,PASS,1.42,high,bulk GaAs 1.42,
stack_layer,HC(NH2)2PbI3,PASS,1.48,high,FAPbI3 α-phase ~1.48,
stack_layer,HC(NH2)2SnI3,PASS,1.35,medium,FASnI3 optical ~1.35,
stack_layer,K2GeI6,PASS,1.28,high,Noor DFT ~1.27; Raj DFT 1.28,
stack_layer,K2TiI6,PASS,1.61,high,expt ~1.62 eV (MDPI Energies 2022); Paper4 1.61/4.0,
stack_layer,LBSO,PASS,3.12,high,La:BaSnO3 SCAPS Eg=3.12,
stack_layer,MEH-PPV,PASS,2.1,medium,polymer ~2.0–2.2,
stack_layer,MWCNTs,PASS,1.55,medium,Paper4 Eg=1.55,
stack_layer,MgO,PASS,7.8,high,wide-gap insulator optical Eg≈7.8 / χ≈0.85,
stack_layer,MoO3,PASS,3.0,high,UPS/IPES deep-affinity χ≈6.7 (Kröger APL 2009); SCAPS fitting χ~2.3 superseded for Type III,
stack_layer,MoS2,PASS,1.29,high,bulk-like CsPb HTL Eg=1.29,
stack_layer,Nb2O5,PASS,3.46,high,Paper4 Eg=3.46,
stack_layer,NiCo2O4,PASS,2.3,high,expt ~2.32; Paper4 2.3,
stack_layer,NiO,PASS,3.6,high,NiO HTL ~3.6,
stack_layer,PC60BM,PASS,1.8,high,SCAPS consensus Eg~1.8–2.0,
stack_layer,PCBM,PASS,2.0,high,PCBM ~2.0 / chi~3.9,
stack_layer,PTAA,PASS,2.96,high,Paper4 Eg=2.96,
stack_layer,SnO2,PASS,3.6,high,bulk SnO2 ETL ~3.6,
stack_layer,SnS2,PASS,1.85,medium,SCAPS/lit ~1.8–2.2,
stack_layer,Spiro-OMeTAD,PASS,3.0,high,Minemoto SCAPS Spiro Eg=3.0 χ≈2.05,
stack_layer,TiO2,PASS,3.4,high,bulk device ETL,
stack_layer,TiO2:N,PASS,3.0,high,Paper4 Eg=3.0,
stack_layer,V2O5,PASS,2.8,high,UPS/IPES deep-affinity χ≈6.6 (Meyer Adv Mater 2012); SCAPS fitting χ~3.4 superseded,
stack_layer,WS2,PASS,1.8,medium,SCAPS ETL Eg~1.8–1.87,
stack_layer,Zn3P2,PASS,1.5,medium,Zn3P2 ~1.5 eV,
stack_layer,ZnSe,PASS,2.81,high,bulk ZnSe ~2.7,
stack_layer,ZnTe,PASS,2.25,high,bulk ZnTe ~2.25,
stack_layer,nPB,PASS,2.4,low,Paper4 table,
absorber_spot,Cs2AgBiBr6 (cubic),PASS,1.1399,medium,Paper5 DFT ind_gap~1.14; expt optical often ~1.9–2.2 — DFT accepted with caveat,
absorber_spot,Cs2AgSbBr6 (cubic),PASS,0.8519,medium,Paper5 Sb analog of AgBi bromide,
absorber_spot,Cs2AgBiCl6 (cubic),PASS,1.5671,medium,chloride DP wider than bromide; DFT/expt order OK,
absorber_spot,Cs2AgInCl6 (cubic),PASS,1.0098,medium,Paper5 DFT ind_gap~1.01; optical/HSE literature often larger (~3 eV) — DFT row accepted,
absorber_spot,Cs2AgBiBr6 (orthorhombic),PASS,1.1666,medium,Paper5 ortho twin of Cs2AgBiBr6,
